Repository: mutaloff/js-sopromat

File: aero_alloys.json
{
    "alloys": [
        {
            "Сплав": "1965-1",
            "Е(ГПа)": "72",
            "δ(%)": "7—8",
            "ρ(кг/м3)": "2780",
            "Характеристика сплавов": "Особо прочный сплав. Рекомендуется для применения в сжатых зонах конструкций планера самолетов: для верхних обшивок крыла, стоек и других элементов. ",
            "Примечание": "Механические свойства высокопрочных сплавов"
        },
        {
            "Сплав": "1933-Т2/Т3",
            "Е(ГПа)": "72",
            "δ(%)": "7—8",
            "ρ(кг/м3)": "2780",
            "Характеристика сплавов": "Основной высокопрочный ковочный сплав для внутреннего силового набораобладает высоким уровнем прочностных свойств. Высокопрочный сплав в виде катаных и прессованных длинномерных полуфабрикатов для верхних обшивок крыла, стрингеров, балок, стоек  и других элементов фюзеляжа и крыла.",
            "Примечание": "Механические свойства высокопрочных сплавов"
        },
        {
            "Сплав": "В95 п.ч./о.ч.",
            "Е(ГПа)": "72",
            "δ(%)": "7—8",
            "ρ(кг/м3)": "2780",
            "Характеристика сплавов": " Высокопрочный сплав в виде катаных и прессованных длинномерных полуфабрикатов для верхних обшивок крыла, стрингеров, балок, стоек  и других элементов фюзеляжа и крыла.",
            "Примечание": "Механические свойства высокопрочных сплавов"
        },
        {
            "Сплав": "В1963",
            "Е(ГПа)": "72",
            "δ(%)": "8",
            "ρ(кг/м3)": "2780",
            "Характеристика сплавов": "Новый ковочный высокопрочный сплав, предназначен для изготовления сильно нагруженных деталей внутреннего набора агрегатов планера самолѐта ",
            "Примечание": "Механические свойства высокопрочных сплавов"
        },
        {
            "Сплав": "Д16чАТ ",
            "Е(ГПа)": "70",
            "δ(%)": "10—13",
            "ρ(кг/м3)": "2780",
            "Характеристика сплавов": " Имеет самые высокие конструкционные (трещиностойкие) характеристики  среди листового дюралюминиевого проката. Дюралюминий – это сплав алюминия, где основными легирующими элементами являются магний, медь и марганец.",
            "Примечание": "Механические свойства высокоресурсных сплавов"
        },
        {
            "Сплав": "1163AT",
            "Е(ГПа)": "72",
            "δ(%)": "11",
            "ρ(кг/м3)": "2780",
            "Характеристика сплавов": "Современный высокоресурсный сплав типа дюралюминий с повышенными характеристиками пластичности, вязкости разрушения и усталостной долговечности, позволяющими повысить ресурс и надежность самолета.",
            "Примечание": "Механические свойства высокоресурсных сплавов"
        },
        {
            "Сплав": "1420",
            "Е(ГПа)": "78",
            "δ(%)": "9—10",
            "ρ(кг/м3)": "2470",
            "Характеристика сплавов": "Cреднепрочный, устойчивый к коррозии, с высоким модулем упругости, свариваемый сплав пониженной плотности . Сплав предназначен для использования в конструкции самолетов (сварные герметичные отсеки, окантовки иллюминаторов, компоненты кабины).",
            "Примечание": "Механические свойства сплавов пониженной плотности"
        },
        {
            "Сплав": "1424",
            "Е(ГПа)": "80",
            "δ(%)": "6",
            "ρ(кг/м3)": "2540",
            "Характеристика сплавов": "Cреднепрочный, устойчивый к коррозии свариваемый сплав пониженной плотности с высоким модулем упругости. Рекомендуется для клѐпаных и сварных конструкций самолѐтов",
            "Примечание": "Механические свойства сплавов пониженной плотности"
        },
        {
            "Сплав": "1441",
            "Е(ГПа)": "80",
            "δ(%)": "5",
            "ρ(кг/м3)": "2540",
            "Характеристика сплавов": "Высокотехнологичный, среднепрочный с высоким модулем упругости сплав, позволяет получать из него плакированные и не плакированные листы 12 толщиной до 0,3 мм. ",
            "Примечание": "Механические свойства сплавов пониженной плотности"
        },
        {
            "Сплав": "В-1461-Т1",
            "Е(ГПа)": "80",
            "δ(%)": "—",
            "ρ(кг/м3)": "2630",
            "Характеристика сплавов": "Высокопрочный, устойчивый к коррозии, свариваемый сплав пониженной плотности, с повышенным модулем упругости. Рекомендуется для клѐпаных и сварных конструкций авиакосмической техники.",
            "Примечание": "Механические свойства сплавов пониженной плотности"
        },
        {
            "Сплав": "В-1469-Т1 ",
            "Е(ГПа)": "78",
            "δ(%)": "8",
            "ρ(кг/м3)": "2670",
            "Характеристика сплавов": "Высокопрочный, устойчивый к коррозии свариваемый сплав пониженной плотности. Сплав технологичен при литье и обработке давлением, что позволяет получать из него все виды полуфабрикатов, в том числе листы холодной рулонной прокатки, которые свариваются всеми видами сварки. ",
            "Примечание": "Механические свойства сплавов пониженной плотности"
        },
        {
            "Сплав": "АК4-1ч.",
            "Е(ГПа)": "72",
            "δ(%)": "6",
            "ρ(кг/м3)": "2800",
            "Характеристика сплавов": "Основной жаропрочный сплав средней прочности для греющихся авиационных конструкций, в том числе для деталей двигателей.",
            "Примечание": "Механические свойства жаропрочных сплавов"
        },
        {
            "Сплав": "Д20",
            "Е(ГПа)": "72",
            "δ(%)": "10",
            "ρ(кг/м3)": "2840",
            "Характеристика сплавов": "Разработан для деталей турбореактивных двигателей, работающих при температурах до 300–350°С, сварных деталей и ѐмкостей, работающих кратковременно при температурах в диапазоне от + 250°С до + 300°С",
            "Примечание": "Механические свойства жаропрочных сплавов"
        },
        {
            "Сплав": "B-1213",
            "Е(ГПа)": "—",
            "δ(%)": "—",
            "ρ(кг/м3)": "—",
            "Характеристика сплавов": "Сплав, легированный серебром, обладающий повышенными прочностью, жаропрочностью, вязкостью разрушения и сопротивлением усталости. Катаные полуфабрикаты из этого сплава перспективны для создания биметаллических материалов с повышенной температурой эксплуатации. ",
            "Примечание": "Механические свойства жаропрочных сплавов"
        },
        {
            "Сплав": "АМГ2",
            "Е(ГПа)": "71",
            "δ(%)": "23",
            "ρ(кг/м3)": "2680",
            "Характеристика сплавов": "Термически не упрочняемые сплавы для внутреннего набора самолѐтов, сварных ѐмкостей и топливных баков, прочность сварных соединений составляет 0,9–0,95 прочности основного материала.",
            "Примечание": "Механические свойства свариваемых сплавов"
        },
        {
            "Сплав": "АМГЗ",
            "Е(ГПа)": "71",
            "δ(%)": "25",
            "ρ(кг/м3)": "2680",
            "Характеристика сплавов": "Термически не упрочняемые сплавы для внутреннего набора самолѐтов, сварных ѐмкостей и топливных баков, прочность сварных соединений составляет 0,9–0,95 прочности основного материала.",
            "Примечание": "Механические свойства свариваемых сплавов"
        },
        {
            "Сплав": "АМГ6",
            "Е(ГПа)": "71",
            "δ(%)": "30",
            "ρ(кг/м3)": "2640",
            "Характеристика сплавов": "Термически не упрочняемые сплавы для внутреннего набора самолѐтов, сварных ѐмкостей и топливных баков, прочность сварных соединений составляет 0,9–0,95 прочности основного материала.",
            "Примечание": "Механические свойства свариваемых сплавов"
        },
        {
            "Сплав": "1370Т1 ",
            "Е(ГПа)": "—",
            "δ(%)": "8",
            "ρ(кг/м3)": "—",
            "Характеристика сплавов": "Высокотехнологичный, устойчивый к коррозии, термически упрочняемый сплав с повышенными характеристиками жаропрочности и технологичности при холодной деформации.",
            "Примечание": "Механические свойства свариваемых сплавов"
        },
        {
            "Сплав": "1913T3",
            "Е(ГПа)": "—",
            "δ(%)": "—",
            "ρ(кг/м3)": "—",
            "Характеристика сплавов": "Устойчивый к коррозии, свариваемый, термически упрочняемый сплав с высокой прочностью сварных соединений",
            "Примечание": "Механические свойства свариваемых сплавов"
        },
        {
            "Сплав": "В-1341-Т (Т1)",
            "Е(ГПа)": "—",
            "δ(%)": "—",
            "ρ(кг/м3)": "—",
            "Характеристика сплавов": "Высокотехнологичный, устойчивый к коррозии. Рекомендуется использование в изделиях авиационной техники в виде обшивок, деталей внутреннего набора, перегородок, крепѐжных узлов,  трубопроводов, сварных баллонов различного назначения, работающих в диапазоне температур от –70°С до +150°С. свариваемый сплав средней прочности",
            "Примечание": "Механические свойства свариваемых сплавов"
        },
        {
            "Сплав": "АЛ4МС",
            "Е(ГПа)": "70",
            "δ(%)": "≥ 4",
            "ρ(кг/м3)": "2800",
            "Характеристика сплавов": "Высокопрочный высокотехнологичный сплав,  не склонен к образованию трещин, рабочая температура 250°С, можно отливать детали любыми способами, в том числе прогрессивным способом литья по газифицируемым и выжигаемым моделям.",
            "Примечание": "Механические свойства литейных алюминиевых сплавов"
        },
        {
            "Сплав": "ВАЛ12",
            "Е(ГПа)": "70",
            "δ(%)": "≥ 3",
            "ρ(кг/м3)": "2800",
            "Характеристика сплавов": "Высокопрочный сплав, литьѐ в кокиль и жидкая штамповка, рабочая температура 250°С (длительно) и 300°С (кратковременно)",
            "Примечание": "Механические свойства литейных алюминиевых сплавов"
        },
        {
            "Сплав": "ВАЛ14",
            "Е(ГПа)": "70",
            "δ(%)": "7,5—10",
            "ρ(кг/м3)": "2800",
            "Характеристика сплавов": "жаропрочные сплавы (системы Al-Cu-Mn), литьѐ в песчаные формы, для высоконагруженных деталей, работающихпри температурах 300–350°С.",
            "Примечание": "Механические свойства литейных алюминиевых сплавов"
        },
        {
            "Сплав": "ВАЛ16",
            "Е(ГПа)": "70",
            "δ(%)": "6",
            "ρ(кг/м3)": "2800",
            "Характеристика сплавов": "Устойчивый к коррозии литейный алюминиевый сплав, в том числе свариваемый, эксплуатирующийся при температурах от –70°С до +140°С (длительно) и до 150°С (кратковременно). ",
            "Примечание": "Механические свойства литейных алюминиевых сплавов"
        },
        {
            "Сплав": "ВАЛ18",
            "Е(ГПа)": "70",
            "δ(%)": "7.5",
            "ρ(кг/м3)": "2800",
            "Характеристика сплавов": "Жаропрочные сплавы (системы Al-Cu-Mn), литьѐ в песчаные формы, для высоконагруженных деталей, работающихпри температурах 300–350°С.",
            "Примечание": "Механические свойства литейных алюминиевых сплавов"
        },
        {
            "Сплав": "ВАЛ20",
            "Е(ГПа)": "70",
            "δ(%)": "7",
            "ρ(кг/м3)": "2800",
            "Характеристика сплавов": "Высокопрочный сплав (системы Al-Cu-Mg), предназначенный для литья в песчаные формы фасонных отливок сложной конфигурации деталей внутреннего набора (корпуса, качалки, кронштейны). ",
            "Примечание": "Механические свойства литейных алюминиевых сплавов"
        },
        {
            "Сплав": "МА20",
            "Е(ГПа)": "41",
            "δ(%)": "18",
            "ρ(кг/м3)": "1760",
            "Характеристика сплавов": "Эти сплавы отличаются от других деформируемых магниевых сплавов повышенной пластичностью и технологичностью. Они не склонны к коррозионному растрескиванию. Сплав МА20СП предназначен также для изготовления деталей сложной конфигурации методом сверхпластичной деформации",
            "Примечание": "Механические свойства магниевых сплавов средней прочности"
        },
        {
            "Сплав": "МА20СП",
            "Е(ГПа)": "41",
            "δ(%)": "14",
            "ρ(кг/м3)": "1760",
            "Характеристика сплавов": "Эти сплавы отличаются от других деформируемых магниевых сплавов повышенной пластичностью и технологичностью. Они не склонны к коррозионному растрескиванию. Сплав МА20СП предназначен также для изготовления деталей сложной конфигурации методом сверхпластичной деформации",
            "Примечание": "Механические свойства магниевых сплавов средней прочности"
        },
        {
            "Сплав": "МА14",
            "Е(ГПа)": "41",
            "δ(%)": "7",
            "ρ(кг/м3)": "1800",
            "Характеристика сплавов": "Детали из МА14 предназначены для длительной эксплуатации, при температуре до 125°С. Из этого сплава изготавливаются различные детали систем управления (качалки, кронштейны, рычаги и пр.) и детали внутреннего набора из плит, профилей, штамповок и т.д.",
            "Примечание": "Механические свойства высокопрочных магниевых сплавов"
        },
        {
            "Сплав": "МА15",
            "Е(ГПа)": "41",
            "δ(%)": "5",
            "ρ(кг/м3)": "1800",
            "Характеристика сплавов": "—",
            "Примечание": "Механические свойства высокопрочных магниевых сплавов"
        },
        {
            "Сплав": "МА22",
            "Е(ГПа)": "41",
            "δ(%)": "8",
            "ρ(кг/м3)": "1800",
            "Характеристика сплавов": "Из сплава МА22 изготавливаются детали, которые могут длительно (до 100 часов) эксплуатироваться при температуре до 200°С. Детали из данного сплава хорошо свариваются аргонодуговой электрической сваркой",
            "Примечание": "Механические свойства высокопрочных магниевых сплавов"
        },
        {
            "Сплав": "МА18",
            "Е(ГПа)": "47",
            "δ(%)": "30",
            "ρ(кг/м3)": "1600",
            "Характеристика сплавов": "Данный сплав отличается высокой пластичностью при комнатной и криогенной температурах, повышенным модулем упругости и высокой удельной жесткостью. Из сплава могут быть изготовлены все виды полуфабрикатов, свариваемых аргонодуговой электрической сваркой. Сплав обладает удовлетворительной коррозионной стойкостью. ",
            "Примечание": "Механические свойства магниевых сплавов пониженной плотности"
        },
        {
            "Сплав": "МА21",
            "Е(ГПа)": "47",
            "δ(%)": "14",
            "ρ(кг/м3)": "1600",
            "Характеристика сплавов": "Данный сплав предназначен для эксплуатации в диапазоне температур ±60°С, когда требуется высокая жесткость и повышенная прочность при сжатии. ",
            "Примечание": "Механические свойства магниевых сплавов пониженной плотности"
        },
        {
            "Сплав": "ВМЛ20-Т6",
            "Е(ГПа)": "43",
            "δ(%)": "4.5",
            "ρ(кг/м3)": "1800",
            "Характеристика сплавов": "Данный сплав имеет повышенную коррозионную стойкость. Рекомендуется к применению для деталей узлов агрегатов самолетов и двигателей (корпуса насосов, картеры, редукторы, вентиляторы).",
            "Примечание": "Механические свойства высокопрочных сплавов"
        },
        {
            "Сплав": "ВМЛ24-Т6",
            "Е(ГПа)": "43",
            "δ(%)": "5",
            "ρ(кг/м3)": "1800",
            "Характеристика сплавов": "Данный сплав предназначен для изготовления литых нагруженных деталей самолетов, вертолетов, двигателей (авиационные колеса, кронштейны, фермы, рамы и др.). ",
            "Примечание": "Механические свойства высокопрочных сплавов"
        },
        {
            "Сплав": "ВМЛ18-Т4",
            "Е(ГПа)": "42",
            "δ(%)": "5—8",
            "ρ(кг/м3)": "1850",
            "Характеристика сплавов": "Сплав предназначен для работы во всех климатических условиях. Рекомендуется для изготовления деталей внутреннего набора планера самолетов и вертолетов, приборных рам, деталей кабин пилотов, систем управления, трансмиссий.",
            "Примечание": "Механические свойства коррозионностойкого сплава"
        },
        {
            "Сплав": "МЛ9-Т6",
            "Е(ГПа)": "43",
            "δ(%)": "4",
            "ρ(кг/м3)": "1760",
            "Характеристика сплавов": "Сплавы предназначены для изготовления деталей самолетов, вертолетов, двигателей, приборов, маслоагрегатов, редукторов и других агрегатов, работающих при повышенной (до 300°С) температуре.",
            "Примечание": "Механические свойства жаропрочных сплавов"
        },
        {
            "Сплав": "МЛ10-Т6",
            "Е(ГПа)": "42",
            "δ(%)": "3",
            "ρ(кг/м3)": "1780",
            "Характеристика сплавов": "Сплавы предназначены для изготовления деталей самолетов, вертолетов, двигателей, приборов, маслоагрегатов, редукторов и других агрегатов, работающих при повышенной (до 300°С) температуре.",
            "Примечание": "Механические свойства жаропрочных сплавов"
        },
        {
            "Сплав": "МЛ19-Т6",
            "Е(ГПа)": "43",
            "δ(%)": "3",
            "ρ(кг/м3)": "1780",
            "Характеристика сплавов": "Сплавы предназначены для изготовления деталей самолетов, вертолетов, двигателей, приборов, маслоагрегатов, редукторов и других агрегатов, работающих при повышенной (до 300°С) температуре.",
            "Примечание": "Механические свойства жаропрочных сплавов"
        },
        {
            "Сплав": "ВТ20",
            "Е(ГПа)": "112",
            "δ(%)": "8—10",
            "ρ(кг/м3)": "4450",
            "Характеристика сплавов": "Сплав ВТ20 является в настоящее время наиболее широко применяемым титановым сплавом. Его используют как в конструкции планера самолетов, так и для изготовления деталей газотурбинных двигателей.",
            "Примечание": "Механические свойства конструкционных сплавов"
        },
        {
            "Сплав": "ВТ23",
            "Е(ГПа)": "105",
            "δ(%)": "6—9",
            "ρ(кг/м3)": "4570",
            "Характеристика сплавов": "Сплав ВТ23 – свариваемый сплав широкого применения. Используется в монолитных, сварных и паяных конструкциях самолѐтов, ракет и космических летательных аппаратов.",
            "Примечание": "Механические свойства конструкционных сплавов"
        },
        {
            "Сплав": "ВТ23М",
            "Е(ГПа)": "105",
            "δ(%)": "10—13",
            "ρ(кг/м3)": "4570",
            "Характеристика сплавов": "Сплав ВТ23 – свариваемый сплав широкого применения. Используется в монолитных, сварных и паяных конструкциях самолѐтов, ракет и космических летательных аппаратов.",
            "Примечание": "Механические свойства конструкционных сплавов"
        },
        {
            "Сплав": "ВТ18",
            "Е(ГПа)": "120",
            "δ(%)": "10",
            "ρ(кг/м3)": "4540",
            "Характеристика сплавов": "Сплав ВТ18ч  – листовой конструкционный сплав высокотемпературного применения (до 600°С). Предназначен для изготовления обшивок самолетов, ракет и в конструкциях двигателей. ",
            "Примечание": "Механические свойства конструкционных сплавов"
        },
        {
            "Сплав": "ВТ38",
            "Е(ГПа)": "120",
            "δ(%)": "—",
            "ρ(кг/м3)": "—",
            "Характеристика сплавов": "Сплав ВТ38  – новый жаропрочный, жаростойкий пониженной окисляемости сплав с рабочей температурой до 650°С. Предназначен для изготовления обшивок самолетов, ракет и в конструкциях двигателей. ",
            "Примечание": "Механические свойства конструкционных сплавов"
        },
        {
            "Сплав": "ВТ43",
            "Е(ГПа)": "—",
            "δ(%)": "—",
            "ρ(кг/м3)": "—",
            "Характеристика сплавов": "Сплав ВТ43 – свариваемый сплав широкого применения. Используется в монолитных, сварных и паяных конструкциях самолетов и ракет.",
            "Примечание": "Механические свойства конструкционных сплавов"
        },
        {
            "Сплав": "ВТ22",
            "Е(ГПа)": "110",
            "δ(%)": "6",
            "ρ(кг/м3)": "4620",
            "Характеристика сплавов": "Сплав ВТ22 – свариваемый титановый сплав с высокой прокаливаемостью. Широко применяется в изделиях авиационной техники.Сплав предназначен для изготовления крупногабаритных деталей внутреннего силового набора (балок, лонжеронов, шпангоутов, нервюр, рельсов закрылков и предкрылков), а также для изготовления крупногабаритных силовых деталей и узлов шасси, в том числе сварных (траверс, балок основных шасси, шлиц-шарниров, тормозных рычагов).",
            "Примечание": "Механические свойства высокопрочных конструкционных сплавов"
        },
        {
            "Сплав": "ВТ22М",
            "Е(ГПа)": "110",
            "δ(%)": "8",
            "ρ(кг/м3)": "4620",
            "Характеристика сплавов": "Сплав ВТ22М – усовершенствованный свариваемый сплав, перспективен для изготовления крупногабаритных деталей внутреннего силового набора и крупногабаритных силовых деталей и узлов шасси. ",
            "Примечание": "Механические свойства высокопрочных конструкционных сплавов"
        },
        {
            "Сплав": "ВТ22И",
            "Е(ГПа)": "110",
            "δ(%)": "8",
            "ρ(кг/м3)": "4620",
            "Характеристика сплавов": "Сплав ВТ22И – высокотехнологичный сплав для изготовления точных штамповок методом изотермического деформирования в условиях сверхпластичности, обеспечивающей изготовление термостойких деталей сложной конфигурации (панелей, крышек люков, кронштейнов и др.) с однородной мелкозернистой структурой, высоким и устойчивым уровнем механических свойств. ",
            "Примечание": "Механические свойства высокопрочных конструкционных сплавов"
        },
        {
            "Сплав": "ВТ1Л",
            "Е(ГПа)": "112",
            "δ(%)": "10",
            "ρ(кг/м3)": "—",
            "Характеристика сплавов": "Сплавы широко используются для изготовления высоконагруженных деталей ответственного назначения (литых корпусов, турбин, крыльчаток и т.д.).",
            "Примечание": "Механические свойства литейных титановых сплавов"
        },
        {
            "Сплав": "ВТ5Л",
            "Е(ГПа)": "118",
            "δ(%)": "6",
            "ρ(кг/м3)": "4410",
            "Характеристика сплавов": "Сплавы широко используются для изготовления высоконагруженных деталей ответственного назначения (литых корпусов, турбин, крыльчаток и т.д.).",
            "Примечание": "Механические свойства литейных титановых сплавов"
        },
        {
            "Сплав": "ВТ6Л",
            "Е(ГПа)": "115",
            "δ(%)": "5",
            "ρ(кг/м3)": "4430",
            "Характеристика сплавов": "Сплав ВТ6Л рекомендуется для изготовления деталей, работающих до температуры 400°С. Сплав является термоупрочняемым, путем термообработки (закалка и старение) можно поднять прочность до 1100 МПа. ",
            "Примечание": "Механические свойства литейных титановых сплавов"
        },
        {
            "Сплав": "ВТ20Л",
            "Е(ГПа)": "108",
            "δ(%)": "5",
            "ρ(кг/м3)": "4470",
            "Характеристика сплавов": "Сплавы широко используются для изготовления высоконагруженных деталей ответственного назначения (литых корпусов, турбин, крыльчаток и т.д.).",
            "Примечание": "Механические свойства литейных титановых сплавов"
        },
        {
            "Сплав": "ВТ40Л",
            "Е(ГПа)": "—",
            "δ(%)": "5",
            "ρ(кг/м3)": "—",
            "Характеристика сплавов": "Сплав ВТ40Л обладает повышенной прочностью, а также высоким пределом выносливости и рекомендуется для применения вместо серийных сплавов ВТ6Л и ВТ20Л в агрегатах планера самолетов и в двигателях для изготовления различных высокоресурных деталей. ",
            "Примечание": "Механические свойства литейных титановых сплавов"
        }
    ]
}
